Repository: Trae8899/gpt_serviece_for_engineer

## Engineering GPTs Tool Merge by using Streamlits

$env:CMAKE_ARGS = "-DLLAMA_CUBLAS=on"
$env:FORCE_CMAKE = 1
poetry run pip install llama-cpp-python --prefer-binary --no-cache-dir --extra-index-url=https://jllllll.github.io/llama-cpp-python-cuBLAS-wheels/AVX2/cu122

File: gpt_servieces/input2.md (part 1 of 4)

![input.pdf-0-0.png](input.pdf-0-0.png)

# THERMAL INSULATION HANDBOOK

**April 2001**

**THE THERMAL INSULATION ASSOCIATION OF SOUTHERN AFRICA**
Administered by
ASSOCIATION OF ARCHITECTURAL ALUMINIUM MANUFACTURERS OF SOUTH AFRICA
Incorporating the Architectural Glass Industry
P O Box 15852 Lyttelton 0140


-----


![input.pdf-1-0.png](input.pdf-1-0.png)

**ASSOCIATION OF ARCHITECTURAL ALUMINIUM MANUFACTURERS OF SOUTH AFRICA**
Incorporating the Architectural Glass Industry

P O Box 15852 The AAAMSA Studio
LYTTELTON 261 Retief Avenue
0140 LYTTELTON MANOR
0157
� (012) 664-5570/86
Fax: (012) 664-5659
E-mail: tiasa@aaamsa.com
Web-site: www.tiasa.org.za

**INTRODUCTION**

![input.pdf-1-1.png](input.pdf-1-1.png)

The Thermal Insulation Association of Southern Africa (TIASA), currently under the aegis of AAAMSA,
promotes that part of the industry that specializes in the insulation of ceilings, walls, floors, piping and vessels
with cold and hot insulation.

Membership constitutes manufacturers and suppliers of insulation materials, consultants for thermal insulation
as well as contractors who sell and install insulation materials.

This specification refers to the measuring of completed insulation installations for industrial applications and
will enable Architects, Engineers, Quantity Surveyors, Developers and other Specifiers to quantify their
insulation requirements.

Having the installation done by contractors who are members of TIASA will ensure that the installation meets
with the specified performance standards.

This handbook only addresses hot and cold insulation. TIASA is presently preparing information regarding
ambient (building) insulation and the acoustical properties of insulation materials for inclusion in future editions
of this handbook.

Readers are encouraged to submit their comments to the TIASA, which will be considered for inclusion in
future editions.

We acknowledge the valuable input received from TIMSA (Thermal Insulation Manufacturers & Suppliers
Association) whose information has been included in the Product Selection Guide – Hot Insulation Page 8-12
and Cold Insulation – Pages 19-27.

_All information, recommendation or advise contained in these AAAMSA General Specifications and Selection Guides is given in good faith,_
_to the best of AAAMSA’s knowledge and based on current procedures in effect._

_Because actual use of AAAMSA General Specifications and Selection Guides by the user is beyond the control of AAAMSA, such use is_
_within the exclusive responsibility of the user. AAAMSA cannot be held responsible for any loss incurred through incorrect or faulty use of_
_its General Specifications and Selection Guides._

_Great care has been taken to ensure that the information provided is correct. No responsibility will be accepted by AAAMSA for any errors_
_and/or omissions which may have inadvertently occurred._

_This Guide may be reproduced in whole or in part in any form or by any means provided the reproduction or transmission acknowledges the_
_origin and copyright date._

Copyright © AAAMSA 2001


-----


![input.pdf-2-0.png](input.pdf-2-0.png)

**INTRODUCING TIASA**

South Africa ratified the United Nation Framework Convention on Climate Change in August 1997 and is
obliged to develop and submit a National Communication that contains an inventory of greenhouse gas
emissions for a base year (1990) and a strategy to address climate change.

Globally at the centre of this activity are the window, glass and insulation industries and we take this
opportunity to advise our readers that AAAMSA has been appointed to administer “TIASA – The Thermal
Insulation Association of Southern Africa”.

Energy consumption in South Africa measured against output (GDP) is very high compared to its global
competitors and conversely the use of insulation is very low. This is due to the misconception that insulation in
the region is not essential and regarded as a luxury item and also because of the relatively inexpensive cost of
electricity. Cheap fuel has not been used to Southern Africa’s advantage in the production of lower cost goods,
to the contrary it has been abused and used excessively diminishing the long-term resources and contributing to
environmental pollution. Apart from these issues, peak demand for electricity during the winter months far
exceeds the capacity which Eskom can cost effectively supply and the vast majority of affordable homes
currently being built are not energy efficient, further escalating the problem of energy abuse into the future.

**_THESE ISSUES LED TO THE FORMATION OF TIASA_**

The initiative of the Residential Demand Side Management (RDSM) Department of Eskom and a broad
spectrum of concerned parties from government, NGOs and industry resulted in the establishment of TIASA.

TIASA embraces the entire thermal insulation marketplace, including manufacturers, distributors, contractors,
specifiers, consultants, designers, architects, energy service companies, government, utilities and end users.

The mission of TIASA is to improve the environment, and the social and economic well-being of Southern
Africans through the greater use, and better application of, thermal insulation.

Insulation has proved to be effective and beneficial in the following:

-  Reducing energy costs

-  Safety of personnel working in “hot” applications

-  Home comfort control

-  Temperature control in processing equipment

-  Assisting in the reduction of environmental pollution

-  Increasing the manufacturing competitiveness of companies

-  Reducing the consumption of natural resources

-  Reducing noise pollution

-  Increasing the productivity of workers in factories, commercial buildings etc.

Southern Africa can no longer afford to disregard these benefits and ignore the advantages of a carefully and
clearly defined policy on thermal insulation application.

**TIASA PROMOTES THE BENEFITS OF INSULATION**

Although providing a service to all industries, TIASA will initially focus the development of its products and
services for the building and construction industry with specific attention being paid to sustainable energy
efficient affordable homes by:

-  Promoting greater understanding and co-operation among all segments of the insulation industry.

-  Capacity building through education and training on the correct selection and installation of energy-saving
thermal insulation.

-  Developing a database of all products, suppliers, contractors, and interested parties in thermal insulation
and appropriate dissemination of information.

-  Participating in technical, legislative and regulative committees on insulation.

-  Developing international relationships.

-  Enlisting the resources and support of government agencies, utilities, academic and professional societies.


-----


![input.pdf-3-0.png](input.pdf-3-0.png)

## INDEX
### PAGE

**1.** **INTRODUCTION OF INSULATION** 1

**2.** **OVERVIEW OF INSULATION SYSTEMS** 2

2.1 -  Pre-Insulation Application 2
2.2 -  Designing an Insulation Systems 3
2.3 -  Design Calculations 3
2.4 -  Support Systems 4
2.5 -  Main Insulation Types 4
2.6 -  General Notes of Insulation types 5
2.7 -  Vapour Barriers 5
2.8 -  Protection of Insulation 6

**3.** **HOT INSULATION** 7

3.1 -  General Notes 7
3.2 -  Selection of Hot Insulation materials 7
3.3 -  Hot Insulation materials & Product Selection 7 to 12
3.4 -  Recommended thickness, Hot Insulation 13
3.5 -  Application of Hot Insulation 15

**4.** **COLD INSULATION** 16

4.1 -  General Notes 16
4.2 -  Vacuum Insulated Panels 17
4.3 -  Vacuum Insulation for cryogenic piping and vessels 18
4.4 -  Selection of Cold Insulation materials 18
4.5 -  Product Selection Guide – Cold Insulation 19 to 27
4.6 -  Application of Cold Materials 28

**5.** **ANNEXES**

5.1 List of References and Standards Annex 1 – Page 1 & 2
5.2 Heat Loss/Gain Calculations Annex 2 – Page 1 & 6
5.3 System of Measurement Annex 3 – Page 1 to 5
5.4 Conversion Factors Annex 4 – Page 1 & 2
5.5 Glossary of terms Annex 5 – Page 1 to 11


-----


Page 1

![input.pdf-4-0.png](input.pdf-4-0.png)

**1.** **INTRODUCTION TO INSULATION**
Energy Conservation is “buzz” words of our times. There are many forms of energy conservation and
this handbook is only concerned with the methods of conserving energy by means of thermal
insulation.

To change the temperature of an object, energy is required in the form of heat generation to increase
temperature, or heat extraction to reduce temperature. Once the heat generation or heat extraction is
terminated a reverse flow of heat occurs to revert the temperature back to ambient. To maintain a given
temperature considerable continuous energy is required. Insulation will reduce this energy loss.

Heat may be transferred in three mechanisms: conduction, convection and radiation. Thermal
conduction is the molecular transport of heat under the effect of a temperature gradient. Convection
mechanism of heat occurs in liquids and gases, whereby flow processes transfer heat. Free convection
is flow caused by differences in density as a result of temperature differences. Forced convection is
flow caused by external influences (wind, ventilators, etc.). Thermal radiation mechanism occurs when
thermal energy is emitted similar to light radiation.

Heat transfers through insulation material occur by means of conduction, while heat loss to or heat gain
from atmosphere occurs by means of convection and radiation.

Heat passes through solid materials by means of conduction and the rate at which this occurs depends
on the thermal conductivity (expressed in W/mK) of the material in question and the temperature drive.
In general the greater the density of a material, the greater the thermal conductivity, for example,
metals has a high density and a high thermal conductivity.

Materials, which have a low thermal conductivity, are those, which have a high proportion of small
voids containing air or gas. These voids are not big enough to transmit heat by convection or radiation,
and therefore reduce the flow of heat.

Thermal insulation materials fall into the latter category. Thermal insulation materials may be natural
substances or man-made.

If the density of insulation is low, the air or gas voids are comparatively large and this makes for the
best insulation for low to medium temperatures where compression and/or vibration is not a factor.

However, where higher temperatures are encountered, the air or gas voids need to be reduced in size to
minimize the convection within the voids and this is achieved by increasing the density of the
insulation. Density may be increased to a point where the solids content of the insulation is such that
the heat bridge of the solids overcomes the insulating effect of the voids. It follows therefore, that by
encasing a container of heat with thermal insulation material the reverse heat flow will be retarded with
resultant reducing energy loss and cost.

The word “retarded” is important because no matter how much insulation is applied, the reverse flow of
heat to ambient can never be stopped. The primary reasons for insulation are many and varied, the
main ones being:

-  To conserve energy

-  To reduce heat loss or gain

-  To maintain a temperature condition

-  To maintain the effective operation of equipment or chemical reaction

-  To assist in maintaining a product at a constant temperature

-  To prevent condensation

-  To create a comfortable environmental condition

-  To protect personnel

The type and thickness of insulation depend on the foregoing primary reasons together with the
parameters of the specific conditions.

Economic thickness is the thickness of insulation, which will result in minimum total cost of energy
losses plus the cost of the erected insulation. The calculation of economic thickness is complex and in
some cases is overruled by the other listed primary reasons, which can make the calculation
unnecessary.

The exception is when retro fitting of insulation is envisaged. Retro fitting is the application of
additional insulation to existing insulation to further reduce heat loss or gain in order to reduce the cost
of energy losses.


-----


Page 2

![input.pdf-5-0.png](input.pdf-5-0.png)

The economic thickness calculation has to be prepared by the user and is not usually the function of the
insulation contractor. It includes salient factors such as:

-  Cost of the energy losses, which include capital cost of installed equipment to generate/extract
heat

-  Expected price movement in the cost of fuel

-  Capital cost of installed insulation

-  Payback period that the user requires for capital investments

-  Various other accounting factors


-----


**CHAPTER 2:** **OVERVIEW OF INSULATION SYSTEMS**
In order to describe all the complexities of thermal insulation a large volume would be required.
Consequently, this handbook has been produced as a reference for common practice in South Africa. If
more detail is required, it is suggested that BS 5970 “Code of practice for thermal insulation of pipe
work and equipment in the temperature range - 100°C to 870°C” be consulted.

If there is a temperature differential between the process and ambient conditions, heat will flow from
the higher to the lower temperature.

Throughout the handbook the following shall apply:

-  Where the insulation is used to prevent heat loss from the process the term hot insulation will be
used.

-  Where the insulation is used to prevent heat gain to the process the term cold insulation will be
used.

-  Where the insulation is used to prevent heat loss and heat gain in buildings the term Ambient
Insulation will be used. The Ambient Insulation section is currently under preparation and will be
published at a later date.

In addition to the basic insulation material, a system may need:

-  Supports for the insulation

-  Fastenings for the insulation

-  A vapour seal in case of cold insulation

-  Mechanical or weather protection of the insulation, for example, metal cladding

-  Supports for the protection

-  Fastenings for the protection

-  Finishing, for example, paint coatings, decorative finishes or identification bands

-  Heat tracing with or without heat transfer cement

In this handbook unit designations are (according to the SI system):

-  Density kg/m 3

-  Thickness mm

-  Temperature °C

-  Differential temperature K

-  Thermal conductivity W/mK

**2.1     PRE-INSULATION APPLICATION**
2.1.1 Before insulation is applied; all surfaces to be insulated shall be thoroughly cleaned
to remove dirt, oil, moisture, loose rust or any other foreign matter.

2.1.2 **PRESSURE AND LEAK TESTING**
It is recommended that pressure and leak testing be carried out and any repairs
effected prior to application of insulation. In many cases this is a statutory
requirement.

2.1.3 **HEAT TRANSFER CEMENT AND HEAT TRACING**
If a temperature is to be maintained by means of external heat sources such as heat
tracers, heat transfer cement may have to be applied to improve the heat transfer from
the tracer in severe cases. The manufacturer’s recommendations should be consulted.

2.1.4 **CORROSION PROTECTION**
Where the operating temperature is less than 130°C and the equipment or pipe work
is other than austenitic alloy, the surfaces should be coated with a suitable paint. It
has been found that below this temperature corrosion conditions can occur.

Most thermal insulations will not, of themselves, cause stress corrosion cracking as
may be shown by tests. When exposed to elevated temperature (boiling point range
80°C and 200°C), environments containing chlorides, moisture and oxygen, however,
insulation systems may act as collecting media, transmigrating and concentrating
chlorides on heating stainless steel surfaces. If moisture is not present, the chloride
salt cannot migrate, and stress corrosion cracking because of chloride contaminated
insulation cannot take place – ASTM C692-97.


-----


Page 3

![input.pdf-7-0.png](input.pdf-7-0.png)

If insulation is to be applied over certain austenitic alloy steel where the operating
temperature is between 80°C and 200°C, it is recommended to apply a stress
corrosion barrier before the application of the insulation so as to prevent stress
corrosion. At 500°C and above none of the stress corrosion barrier materials can
withstand the temperatures and therefore should not be used.

It should be noted that during startup and shutdown, operating temperatures might
occur within this temperature band and under such circumstances stress corrosion
could occur.

The barrier may be aluminium foil not less than 0,06mm thick or a specially
formulated paint may be applied.  The recommendations of the manufacturer should
be followed particularly in respect of limiting temperature of the dried film.

2.1.5 **PRE-INSTALLATION SUPPORTS**

Insulation supports shall be installed prior to the application of the insulation.

**2.2** **DESIGNING INSULATION SYSTEMS**
Factors, which influence the design of an insulation system, are:
2.2.1 **LOCATION OF PLANT**

-  Indoors

-  Outdoors protected from the weather

-  Outdoors exposed to the weather

-  Shape, size and elevations all need to be taken into consideration

2.2.2 **TEMPERATURE CONDITIONS**

-  The normal operating temperatures

-  The extreme temperature if other than normal operating temperature

-  Any fluctuating temperature

-  Duration of extreme or fluctuating temperatures

2.2.3 **SURROUNDING ATMOSPHERIC CONDITIONS**

-  Ambient temperature

-  Relative humidity to establish dew point for cold insulation

-  Flammable conditions

-  Potentially corrosive atmosphere

-  Acidic conditions in atmosphere

-  Air flow over insulated surface (wind velocity)

2.2.4 **SPECIAL OR SERVICE CONDITIONS REQUIREMENTS**

-  Resistance to compression, for example, foot traffic

-  Resistance to fire

-  Resistance to vibration

-  Resistance to mechanical damage

-  Resistance to corrosive fluids or gases

-  Anticipated wide fluctuations of temperature, for example, steam out

-  Resistance of insulation protection to ingress of oils and flammable liquids

-  Application of insulation over special alloys

-  Resistance to moisture and other weather conditions

-  Resistance to Vermin


-----


Page 4

![input.pdf-8-0.png](input.pdf-8-0.png)

**2.3** **DESIGN CALCULATIONS**

The design of an insulation system is governed by the insulated operating values, which the
plant requires after insulation.

The values may be:

-  Emissive

-  Thermal conditions – Heat loss/Heat gain

-  Process temperature drop or rise

-  Condensation prevention

-  Personnel protection temperature

-  Optimal economic conditions (See page 1)

-  Thermal conductivity of insulation material

-  Ambient temperature

-  Wind velocity

Calculations are by the formulae as set in Section 5.2, which are to British Standard BS 5422.
Other international standards may be used. The calculated values are theoretical and should
be adjusted for practical, design and atmospheric considerations.

**2.4     SUPPORT SYSTEMS**
Support systems may be required for insulation, cladding or composite for both. The cost of
fabrication and attachment of supports to the equipment forms a significant part of the
insulation cost and therefore the method of attachment must be well defined prior to the issue
of any insulation inquiry.

It is recommended that where post-manufacture welding is not permitted, the equipment
manufacturer undertake the fitting of supports.

2.4.1 **CYLINDRICAL VESSELS**

Where post-welding is not permitted and the manufacturer has not included supports
the contractor must fit support rings using a non-welding method.

The criteria for this method are:

-  Suitable pitch

-  The total weight of the system to be supported

-  Thermal expansion or contraction of the equipment

2.4.2 **FLAT SURFACES**

Support systems on flat surfaces should take into account:

-  The disposition of the surface, i.e., underside, vertical, horizontal or inclined

-  The total system mass to be supported

-  Thermal expansion or contraction of the equipment.

2.4.3 **HEAT BRIDGES**

Where metal cladding comes in contact with support steel, hot spots for hot
insulation and condensation for cold insulation will occur. It is therefore
recommended to insulate between the contact points.

**2.5    MAIN INSULATION TYPES**

-  Boards or batts - A rigid binder bound fibrous insulation for use on flat or large
cylindrical surfaces

-  Felt - A semi-flexible binder bound fibrous insulation for use on all surfaces where
vibration is of a low order for example Boilers

-  Loose - Loose or granulated insulation with a low binder content for filling voids


-----


Page 5

![input.pdf-9-0.png](input.pdf-9-0.png)

-  Mattress - A flexible low binder fibrous insulation for use on all surfaces. A wire
mesh fixed to one or both sides by through stitching maintains the mattress shape.
Because of the low binder content the material is able to withstand higher
temperature without binder breakdown.

-  Pipe section - Insulation preformed to fit in two halves round cylindrical surfaces of
various diameters.

-  Pipe section covered - As for pipe section except that the outer surface is fitted with a
cover by the manufacturer, for example, canvas or foil

-  Segments - Cylindrical insulation for fitting round large cylindrical surfaces in more
than two parts. Confined to the closed cell insulants.

-  Slab - All the closed cell flat insulation and expanded/extruded insulants fall into this
category and may be applied to all surfaces provided they are suitably shaped.

-  Rope - Usually of fibrous material for spirally wrapping around small pipes.

-  Spray fibre - Used for insulating irregular shapes such as turbines and also for
fireproofing.

-  Spray foam - Usually polyurethane or polyisocyanurate. The main applications are
for large regular surfaces such as roofs or tanks and for cavity filling.

-  Tape - Usually of fibre and used for spiral wrapping on pipe work where conditions
so demand.

**2.6** **GENERAL NOTES ON INSULATION TYPES**

The use of felt or mattress is not recommended over cylindrical shapes of less than 200mm
outside diameter.

Under certain circumstances boards or slab may be used on cylindrical surfaces by cutting the
insulation into bevelled staves.

The general practice on certain applications when installing where the total insulation
thickness exceeds 50mm, a multi-layer system should be used with staggered joints to reduce
heat loss or gain through direct paths to atmosphere.

When very high or very low temperatures are encountered expansion or contraction joints
should be provided. These are usually 40mm wide and packed with a suitable insulant.

It is incumbent on the manufacturers to provide all the necessary values such as thermal
conductivity (k factor) and water vapour permeance based on the tests conducted by a testing
authority. If required, the test number and date should be given together with the particular
test method and conditions.
Important: Because of the health hazards involved, products containing asbestos should
not be used. Where asbestos has to be used, adherence to the OSH act and
regulations should be followed.
Local insulation is normally preferred due to cost, delivery and wastage
factors.

**2.7** **VAPOUR BARRIERS**
All insulation designated as “cold” must be provided with a vapour barrier and this procedure
is set out in Chapter 4 - Cold insulation.

**2.8** **PROTECTION OF INSULATION**
The insulation required to be protected from mechanical damage and the elements (weather
barrier). Protection of the insulation may consist of metal cladding or a coating system.

2.8.1 **METAL CLADDING**
The main metals used are:

-  Galvanised steel

-  Pre-painted or pre-coated steel

-  Aluminium

-  Stainless steel

-  Other specialised formulations


-----


Page 6

![input.pdf-10-0.png](input.pdf-10-0.png)

Depending upon the requirements of the application the metal may be flat sheet or
profiled.

The thickness depends on the degree of mechanical damage, which the cladding is
expected to withstand and may vary from 0,5mm to 1,2mm. For areas susceptible to
heavy damage a thicker gauge may be required.

In the application of cladding it should be ensured that:

-  Good water shedding exists at all joints or sealing of joints where this is not
possible.

-  At point where dissimilar metals may come in contact with one another
precautions must be taken to prevent galvanic action.

-  All metal joints must be straight and square to preserve a symmetrical
appearance.

-  The cladding system must be constructed so that due allowance is provided for
the expansion or contraction of the equipment.

-  Where the cladding is applied over a vapour barrier, great care must be taken to
avoid puncturing the vapour barrier either during or after erection, for example,
a spacer or protective liner.

2.8.2 **PLASTER FINISHES**

The term plaster includes both hard-setting plaster and mastics, which may be used
separately or together.

Plaster may be used on all surfaces but when exposed to the weather it should be over
coated with a mastic or finishing paint.

If plaster is to be used over a fibrous insulation the insulation must be of sufficient
density to withstand the trowel application.

Mastic is not suitable for direct application to fibrous insulation. Generally, the
purpose of the plaster is to provide a surface resistant to mechanical damage and/or a
foundation for the mastic, which provides the waterproofing.

Both the plaster and the mastic should be applied in two layers with a reinforcing
between the layers, i.e., galvanised wire mesh for the plaster and fibreglass mesh for
the mastic. The first coat in each case should provide an anchor to ensure a key for
the second.

Because of its high mass, the plaster coat is subject to slipping on large vertical
surfaces. The wire mesh reinforcing must therefore be tied back, with binding wire, to
fixed supports on the equipment.


-----


![input.pdf-11-0.png](input.pdf-11-0.png)

Page 7

**3.** **HOT INSULATION**

**3.1** **GENERAL NOTES**

Equipment or pipe work with an operation temperature greater than 55°C in case of
metallic surfaces and 65°C in the case of non-metallic surfaces should be insulated so that
the surface temperature after insulation (cold surface temperature) does not exceed 55°C.

It is recognised that temperatures of 60°C or greater will result in extreme discomfort to
personnel and therefore a maximum cold surface temperature of 55°C should be
considered as prudent.

If the fluid inside the pipe or vessel is likely to remain static for long periods when the
ambient temperature is below the freezing point of the fluid, it is important that this shall
be stated. Also, the fluid in small diameter pipes may be especially susceptible to
freezing, particularly if the rate of flow is intermittent or slow, it may be necessary to
consider the use of supplementary means of heating, possibly only in local areas, like heat
tracing.

**3.2** **SELECTION OF HOT INSULATION MATERIALS**

The objective is to select a material, which will serve the insulation purpose at the lowest
cost. This can be a complicated procedure.

In addition to the factors listed in section 2.2 careful considerations should be given to
insulation thickness. On pipe work an over-specification of thickness creates a needless
increase in the cost of the outer protection.

When a multi-layer system of insulation is envisaged, the selection of materials is
interdependent on the type of protection and the calculations as set out in Annex 2
paragraph 5.2. For example, an aluminium protection will result in a higher cold surface
temperature and a lower heat. (Aluminium protection has a low emissivity and therefore
radiates less heat).

Where constant load supports are involved, the mass of the insulation system becomes
critical and must be kept within the tolerances of such constant load supports. Where
used for internal linings of ventilation ductwork the thermal insulating material itself
should be non-combustible as defined in BS 476: Part 4

**3.3** **HOT INSULATION MATERIALS**

Common to all these materials, it is recommended that their use be limited to conditions
of 90% of the manufacturer’s limiting temperatures in order to safeguard against
temperature surge at start-up operations of plant.

Please note: Information provided in the following tables is generic information
suitable for feasibility studies and cost estimates.

Actual figures may differ from manufacturer to manufacturer and must
be confirmed with the individual manufacturer.


-----

|Col1|CALCIUM SILICATE|Col3|Col4|Col5|
|---|---|---|---|---|
|1 2 3 4 5 6 7 8||Density (and range, if applicable) Thermal Conductivity|||
||||Thermal conductivity (W/mK) at density indicated below||
|||Mean temp °C|240 kg/m3||
|||100|0,054||
|||150|0,058||
|||200|0,063||
|||250|0,068||
|||300|0,074||
|||350|0,082||
|||Service Temperature range 1000°C Reaction to Fire Characteristics a. Combustibility to BS476 part 4 Non Combustible b. Surface spread to flame to BS476 part 7 Insulant (if appropriate) Class 1 Composite finish (if appropriate) Class 1 Foil faced products (if appropriate) Class 1 c. Building Regulations Insulate (if appropriate) Class 0 Composite finish (if appropriate) Class 0 Foil faced products (if appropriate) Class 0 Water Vapour Transmission Insulant (if appropriate) N/a Composite finish/foil faced product (if appropriate) N/a Mechanical Properties a. Compressive strength 600kN/m2 at 1,5% deformation b. Flexural strength 550 kN/m2 c. Tensile strength N/a Thickness Range Available from 25 to 100mm Forms available Lags, Sections, Slabs|||
|TYPICAL USES AND APPLICATIONS Steam, superheated steam and hot water pipe work, fitments and vessels. Oven construction – furnace-backing insulation. Used in power generation, petrochemical and general industrial applications on process plant and heating insulations. Suitable for use in food processing industries.|||||

|Col1|CERAMIC FIBRE (BLANKET)|Col3|Col4|Col5|Col6|Col7|
|---|---|---|---|---|---|---|
|1 2 3 4 5 6 7 8||Density (and range, if applicable) 64 to 192 kg/m3 Thermal Conductivity|||||
||||Thermal conductivity (W/mK) at density indicated below||||
|||Mean temp °C|64 kg/m3|96 kg/m3|128 kg/m3||
|||100|-|0,041|0,030||
|||300|-|0,079|0,06||
|||600|0,18|0,14|0,12||
|||800|0,27|0,22|0,18||
|||1000|0,42|0,36|0,28||
|||Service Temperature range 1250°C Reaction to Fire Characteristics a. Combustibility to BS476 part 4 Non Combustible b. Surface spread to flame to BS476 part 7 Insulant (if appropriate) Class 1 Composite finish (if appropriate) Class 1 Foil faced products (if appropriate) Class 1 c. Building Regulations Insulate (if appropriate) Class 0 Composite finish (if appropriate) Class 0 Foil faced products (if appropriate) Class 0 Water Vapour Transmission Insulant (if appropriate) 542 μgm/Nh Composite finish/foil faced product (if appropriate) 0,001g/(s. MN) Mechanical Properties (At 128 kg/m2) a. Compressive strength 2,5kN/m2 at 10% deformation b. Flexural strength N/a c. Tensile strength 65 kN/m2 Thickness Range Available from 6 to 50mm Forms available Lags, Sections, Slabs|||||
|TYPICAL USES AND APPLICATIONS Refractory grade material suitable for use to 1400°C. Available in form of loose wool, non-woven blankets, papers, boards, preformed shapes, textiles and wet mixes. Use for thermal and acoustic insulation within process industries such as motor, petrochemical and power generation. Also fire protection of commercial buildings and offshore structures.|||||||


-----

|Col1|CELLULAR GLASS|Col3|Col4|Col5|Col6|
|---|---|---|---|---|---|
|1 2 3 4 5 6 7 8||Density (and range, if applicable) Thermal Conductivity||||
||||Thermal conductivity (W/mK) at density indicated below|||
|||Mean temp °C|120 kg/m3|135 kg/m3||
|||-100|0,034|||
|||0|0,038|0,044||
|||10|0,040|0,046||
|||100|0,081|||
|||||||
|||Service Temperature range -260 to 430°C Reaction to Fire Characteristics a. Combustibility to BS476 part 4 Non Combustible b. Surface spread to flame to BS476 part 7 Insulant (if appropriate) Class 1 Composite finish (if appropriate) Class 1 Foil faced products (if appropriate) Class 1 c. Building Regulations Insulate (if appropriate) Class 0 Composite finish (if appropriate) Class 0 Foil faced products (if appropriate) Class 0 Water Vapour Transmission Insulant (if appropriate) Zero μgm/Nh Composite finish/foil faced product (if N/a appropriate) Mechanical Properties a. Compressive strength 700kN/m2 b. Flexural strength 400 kN/m2 c. Tensile strength N/a Thickness Range Available from 40 to 160mm Forms available Board, Pipe shells, Slabs, Vessels segments||||
|TYPICAL USES AND APPLICATIONS Industrial: tank bases, vessels, piping and equipment, cold stores and marine applications. Buildings: roofs, floors, walls (internal and external), car park decks, soffits||||||

|Col1|GLASS MINERAL WOOL|Col3|Col4|Col5|Col6|Col7|
|---|---|---|---|---|---|---|
|1 2 3 4 5 6 7 8||Density (and range, if applicable) 10 to 80 kg/m3 Thermal Conductivity|||||
||||Thermal conductivity (W/mK) at density indicated below||||
|||Mean temp °C|16 kg/m3|48 kg/m3|80 kg/m3||
|||-20|0,031|0,028|0,028||
|||10|0,037|0,030|0,031||
|||20|0,040|0,032|0,032||
|||50|0,047|0,035|0,035||
|||100|0,065|0,044|0,042||
|||Service Temperature range - 200 to 450°C Reaction to Fire Characteristics a. Combustibility to BS476 part 4 Non Combustible b. Surface spread to flame to BS476 part 7 Insulant (if appropriate) Class 1 Composite finish (if appropriate) Class 1 Foil faced products (if appropriate) Class 1 c. Building Regulations Insulate (if appropriate) Class 0 Composite finish (if appropriate) Class 0 Foil faced products (if appropriate) Class 0 Water Vapour Transmission Insulant (if appropriate) N/a Composite finish/foil faced product (if appropriate) 0,001g/(s. MN) Mechanical Properties a. Compressive strength 1 to 8 kN/m2 at 5% deformation b. Flexural strength N/a c. Tensile strength N/a Thickness Range Available from 15 to 150mm Forms available Blown Fibre, Pipe Sections, Rolls, Slabs|||||
|TYPICAL USES AND APPLICATIONS Glass mineral wool is available in a wide range of forms ranging from flexible rolls to rigid slabs and preformed pipe sections. It is particularly suitable for thermal and acoustic applications in the H & V sector and is also used as both a thermal and an acoustic insulation in transport, shipping, building and industrial applications.|||||||


-----

|Col1|GLASS MINERAL WOOL NEEDLE MAT (E-GLASS TEXTILE TYPE)|Col3|Col4|Col5|
|---|---|---|---|---|
|1 2 3 4 5 6 7 8||Density (and range, if applicable) 130 kg/m3 Thermal Conductivity|||
||||Thermal conductivity (W/mK) at density indicated below||
|||Mean temp °C|130 kg/m3||
|||0|0,035||
|||50|0,045||
|||100|0,056||
|||250|0,073||
|||350|0,096||
|||500|0,141||
|||Service Temperature range - 200 to 750°C Reaction to Fire Characteristics a. Combustibility to BS476 part 4 Non Combustible b. Surface spread to flame to BS476 part 7 Insulant (if appropriate) Class 1 Composite finish (if appropriate) Class 1 Foil faced products (if appropriate) Class 1 c. Building Regulations Class 0 Water Vapour Transmission N/a Mechanical Properties a. Compressive strength N/a b. Flexural strength N/a c. Tensile strength N/a Thickness Range Available from 5 to 25mm Forms available|||
|TYPICAL USES AND APPLICATIONS Mechanically bonded E-Glass needle mat can be used in various acoustic and thermal insulation applications. E-Glass needle mat is ideal as in infill for high temperature, flexible, thermo-acoustic removable insulation jackets, mats, flange and valve covers. It is also used for heat treatment and stress relief blankets, exhaust systems, stacks and silvers. The product is non-resin bonded and is able to withstand extreme vibration without stakeout.|||||

|Col1|MELAMINE FOAM (FLEXIBLE)|Col3|Col4|Col5|
|---|---|---|---|---|
|1 2 3 4 5 6 7 8||Density (and range, if applicable) Thermal Conductivity|||
||||Thermal conductivity (W/mK) at density indicated below||
|||Mean temp °C|11 kg/m3||
|||10|0,034||
|||20|0,035||
|||40|0,039||
|||50|0,040||
|||80|0,046||
||||||
|||Service Temperature range 10 to 150°C Reaction to Fire Characteristics a. Combustibility to BS476 part 4 Combustible b. Surface spread to flame to BS476 part 7 Insulant (if appropriate) Class 1 Composite finish (if appropriate) Class 1 Foil faced products (if appropriate) Class 1 c. Building Regulations Insulate (if appropriate) Class 0 Composite finish (if appropriate) Class 0 Foil faced products (if appropriate) Class 0 Water Vapour Transmission Insulant (if appropriate) 350 μgm/Nh Composite finish/foil faced product (if appropriate) 0,001g/(s. MN) Mechanical Properties a. Compressive strength 5 to 20 kN/m2 at 10% deformation b. Flexural strength N/a c. Tensile strength 120 kN/m2 Thickness Range Available from 10 to 50mm Forms available|||
|TYPICAL USES AND APPLICATIONS Fibre free insulation suitable for use on L.T.H.W. and M.T.H.W. heating services. Applications in market such as food processing, breweries, pharmaceuticals, electronics and hospitals. Specified as combined thermal and acoustic insulant in petrochemical sector.|||||


-----

|Col1|PERLITE EXPANDED|Col3|Col4|Col5|
|---|---|---|---|---|
|1 2 3 4 5 6 7 8||Density (and range, if applicable) 50 to 150 kg/m3 Thermal Conductivity|||
||||Thermal conductivity (W/mK) at density indicated below||
|||Mean temp °C|80 kg/m3||
|||20|0,057||
|||Service Temperature range -250 to 1000°C Reaction to Fire Characteristics a. Combustibility to BS476 part 4 Non Combustible b. Surface spread to flame to BS476 part 7 Insulant (if appropriate) Class 1 Composite finish (if appropriate) N/a Foil faced products (if appropriate) N/a c. Building Regulations Insulate (if appropriate) Class 0 Composite finish (if appropriate) N/a Foil faced products (if appropriate) N/a Water Vapour Transmission Insulant (if appropriate) N/a Composite finish/foil faced product (if appropriate) N/a Mechanical Properties a. Compressive strength N/a b. Flexural strength N/a c. Tensile strength N/a Thickness Range Available from 25 to 300mm Forms available|||
|TYPICAL USES AND APPLICATIONS Loose fill granular material can be used as structural insulation in domestic roof spaces. Suitable for use below –180°C as it contains no organic materials. Can be used in plasterboard manufacture and insulating renders, concretes and refractory materials.|||||

|Col1|ROCK MINERAL WOOL|Col3|Col4|Col5|Col6|
|---|---|---|---|---|---|
|1 2 3 4 5 6 7 8||Density (and range, if applicable) 60 to 160 kg/m3 Thermal Conductivity||||
||||Thermal conductivity (W/mK) at density indicated below|||
|||Mean temp °C|60 kg/m3|80 kg/m3||
|||10|0,033|0,033||
|||Service Temperature range - 200 to 900°C Reaction to Fire Characteristics a. Combustibility to BS476 part 4 Non Combustible b. Surface spread to flame to BS476 part 7 Insulant (if appropriate) Class 1 Composite finish (if appropriate) Class 1 Foil faced products (if appropriate) Class 1 c. Building Regulations Insulate (if appropriate) Class 0 Composite finish (if appropriate) Class 0 Foil faced products (if appropriate) Class 0 Water Vapour Transmission Insulant (if appropriate) N/a Composite finish/foil faced product (if appropriate) 0,001g/(s. MN) Mechanical Properties 60kg/m3 80kg/m3 a. Compressive strength 7,5 10.5 b. Flexural strength c. Tensile strength N/a Thickness Range Available from 20 to 120mm Forms available Loose fill, Mats, Pipe section, Rolls, Slabs, Wired mattresses (available without a variety of facings)||||
|TYPICAL USES AND APPLICATIONS Thermal and acoustic insulation and fire protection of plant, equipment and building structures in the marine, offshore, H & V, heavy industrial, commercial, institutional and domestic sectors.||||||
